Repository: STardif/pyXRT

File: docs/xrf_quantification/results.json
{
 "geometry": {
  "two_theta_deg": 123.2,
  "incidence_deg": 40.00000000000001,
  "takeoff_deg": 20.607664067150413,
  "detector_air_cm": 19.275,
  "air_temperature_c": 21.0
 },
 "data": {
  "n_pixels": 6561,
  "shape": [
   81,
   81
  ],
  "step_um": 0.2499999999999947,
  "count_time_s": 1.0,
  "counts_per_pixel": 73204.43758573389,
  "total_counts": 480294315.0,
  "icr_kcps": [
   86.79259182787767,
   96.60692133062082,
   105.32759267205162
  ],
  "ocr_kcps_mean": 72.65284334533577,
  "dead_time": [
   0.22980298958271084,
   0.25035160988206606,
   0.25936666102158656
  ],
  "live_time_s": [
   0.7464370603239826,
   0.7761619089920474
  ],
  "real_time_s_mean": 1.0075922140161562,
  "monitor_spread_pct": 17.884443635900887,
  "scan_duration_s": 9645.287618160248,
  "roi_channels": [
   290,
   1261
  ],
  "calibration": [
   10.017544281631437,
   -14.359230534447804
  ],
  "cnt_err_over_peak": 9.513843435163668e-06,
  "sem_over_peak": 9.499733804896716e-06,
  "ga_area_row_spread_pct": 1.0357797457613591,
  "rate_over_monitor_row_spread_pct": 1.136340248439801,
  "rate_row_spread_pct": 4.329832990086031,
  "rate_monitor_corr": 0.9829535952236319
 },
 "beam": {
  "field_t": 0.86,
  "ec_kev": 20.863827040000004,
  "gamma": 11819.98514869747,
  "inv_gamma_urad": 84.60247516556291,
  "fwhm_psi_urad": {
   "5": 271.0,
   "10": 199.0,
   "20": 139.0,
   "30": 111.0
  },
  "current_ma": 76.493283,
  "filling_mode": "16 bunch",
  "settings": {
   "vg1": 0.22000000000000197,
   "hg1": 0.14999999999999858,
   "vg2": 10.00014287505894,
   "hg2": 10.001254125517324,
   "vg3": 0.19999999999999996,
   "hg3": 0.20000000000000007,
   "ma1": 3.062181698459972,
   "ma2": 2.5506759952428184,
   "mc1_km": 71.36388923833408,
   "mc2_km": 145.6527624451947,
   "kbv_angle_mrad": 3.0,
   "kbh_angle_mrad": 3.0,
   "current_a": 0.07649328300000001,
   "air_path_m": 2.667,
   "n2_path_m": 0.633
  },
  "v_acc_urad": 5.238845436249359,
  "v_limited_by": "s3",
  "h_acc_urad": 4.495897493537149,
  "h_limited_by": "s3",
  "v_limits": {
   "s1": 8.343446601941825,
   "m1 Ir @ 3.062 mrad": 129.8036771120699,
   "m2 Ir @ 2.551 mrad": 99.2314310284114,
   "s2": 303.61895903743886,
   "s3": 5.238845436249359,
   "KB-V Ir @ 3.000 mrad": 23.518107221100014
  },
  "h_limits": {
   "s1": 5.688713592232956,
   "s2": 282.7609308882478,
   "s3": 4.495897493537149,
   "KB-H Ir @ 3.000 mrad": 10.026722927814255
  },
  "focal_m1_m": 109.26442701678762,
  "focal_m2_m": 185.75630098458836,
  "height_per_urad_kbv": 38.26832837946862,
  "divergence_gain": 0.5748612570444545,
  "kb_spread_v_mrad": 0.1411844066786428,
  "kb_spread_h_mrad": 0.4203664156457324,
  "kb_beam_v_mm": 0.200481857483671,
  "kb_beam_h_mm": 0.20177587950994724,
  "kb_footprint_v_mm": 66.82728582789034,
  "kb_footprint_h_mm": 67.25862650331575,
  "band10_kev": [
   8.859999999999875,
   29.379999999999438
  ],
  "band1_kev": [
   7.319999999999908,
   31.729999999999386
  ],
  "band10_full_kev": [
   8.449999999999884,
   29.119999999999443
  ],
  "peak_bw_kev": 21.499999999999606,
  "peak_kev_kev": 17.96999999999968,
  "peak_kev_full": 12.81999999999979,
  "mean_kev": 18.429652396502828,
  "mean_kev_full": 17.738896209815884,
  "flux_20kev_ph_s_bw": 478608482.4837775,
  "incident_air_m": 2.667,
  "incident_n2_m": 0.633,
  "k_gaas_per_bw": 1.1724599160072569,
  "k_gaas_per_kev": 1.0878120628867145,
  "k_gaas_full": 1.0412399948346942,
  "k_gaas_no_kb_spread": 1.089435745703812,
  "acc_scan": {
   "acc_urad": [
    1,
    2,
    5,
    10,
    20,
    40,
    80,
    150,
    300,
    600,
    1200
   ],
   "offsets_urad": [
    0.0,
    20.0,
    40.0
   ],
   "k": {
    "0.0": [
     1.0878333754096088,
     1.0878309615961892,
     1.0878140588159275,
     1.0877536051459749,
     1.0875104591075073,
     1.086517922082255,
     1.0823069919750221,
     1.0677225641628751,
     1.0411736733290065,
     1.0397850915855318,
     1.0397850915851026
    ],
    "20.0": [
     1.083796998970763,
     1.0837941816910064,
     1.0837744629827317,
     1.08370407123481,
     1.0834230116666634,
     1.0823071422287114,
     1.077990560435347,
     1.0654778676251488,
     1.04217954147659,
     1.0397850916048827,
     1.0397850915851026
    ],
    "40.0": [
     1.0698639875782185,
     1.069861243961362,
     1.06984205437394,
     1.0697737444482338,
     1.06950398420755,
     1.0684789958672345,
     1.0651418586847223,
     1.0592855908459031,
     1.0451108883011155,
     1.0397850926301746,
     1.0397850915851026
    ]
   }
  },
  "off_scan": {
   "10.0": 1.0868342763544327,
   "25.0": 1.0813559414638036,
   "50.0": 1.0579116727576303
  }
 },
 "detector": {
  "In La1": 0.04061565556851247,
  "Ga Ka1": 0.8500843517458552,
  "As Ka1": 0.8568602420125451,
  "As Kb1": 0.821506687603997,
  "In_La1_per_cm": 0.8475355539019196,
  "Ga_Ka1_per_cm": 0.9922968174821764,
  "In_La1_990hPa": 1.0759065800090206,
  "escape_Ga_Ka1": 0.0012620914284274824,
  "escape_In_La1": 0.010822034042777876,
  "escape_max": 0.017624034260924952,
  "escape_max_ev": 1879.8498122653316
 },
 "matrix_curves": {
  "thickness_um": [
   0.02,
   0.05,
   0.1,
   0.2,
   0.5,
   1.0,
   1.9,
   3.0,
   5.0,
   10.0
  ],
  "absorption": {
   "Ga Ka1": [
    0.998007416246712,
    0.995028654750943,
    0.9900908839733712,
    0.980315028903305,
    0.9517666785995528,
    0.9066663719649416,
    0.832651995817126,
    0.7532226178621425,
    0.6343360357846877,
    0.43625423205814984
   ],
   "As Ka1": [
    0.9978530046887805,
    0.994644255655152,
    0.989327483293259,
    0.9788095567287723,
    0.9481578857551392,
    0.8999329366349542,
    0.8213399333069865,
    0.7378041434918267,
    0.6144799252397714,
    0.41426762934004974
   ],
   "In La1": [
    0.9889039865160011,
    0.9725665408849975,
    0.9461325366612909,
    0.8961010265849396,
    0.7660866608888802,
    0.6021141433219677,
    0.4146327641361522,
    0.28788272811775506,
    0.17834556241292118,
    0.08951055509106642
   ]
  },
  "enhancement": {
   "Ga Ka1": [
    0.001797025970075525,
    0.003963313043933201,
    0.007126645110493704,
    0.012655996466365402,
    0.02638132867497941,
    0.04486184773642543,
    0.0714668662528912,
    0.0975266295439273,
    0.13428820168092184,
    0.19312917963240042
   ],
   "As Ka1": [
    4.659335716842926e-06,
    1.0510190273409156e-05,
    1.930621130953496e-05,
    3.521044000413607e-05,
    7.697056777707323e-05,
    0.0001376992449837782,
    0.00023409976537718804,
    0.0003397612742063077,
    0.0005115112369431288,
    0.0008655877768713743
   ],
   "In La1": [
    0.0024881182427814908,
    0.005489117137974,
    0.009872955515437412,
    0.01753766542312589,
    0.03654510582409216,
    0.06194223943952599,
    0.09740578532652965,
    0.1297008972804933,
    0.16924840486736137,
    0.21758310702176423
   ]
  }
 },
 "In_L_rel": {
  "scalar": {
   "L3M5": 1.0,
   "L2M4": 0.4456995236163432,
   "L3N5": 0.10993208828522923,
   "L1M3": 0.15924430579358786
  },
  "white": {
   "L3M5": 1.0,
   "L2M4": 0.47388222998314833,
   "L3N5": 0.10993208828522924,
   "L1M3": 0.1256891509945163
  },
  "white+eff": {
   "L3M5": 1.0,
   "L2M4": 0.784313460074278,
   "L3N5": 0.2857360929341374,
   "L1M3": 0.2501033385135263
  },
  "matrix": {
   "L3M5": 1.0,
   "L2M4": 0.8629330821833268,
   "L3N5": 0.3431849732100064,
   "L1M3": 0.28091451662789946
  }
 },
 "As_K_rel": {
  "scalar": {
   "KL2": 0.515332390875613,
   "KM3": 0.14670925179328762
  },
  "white": {
   "KL2": 0.515332390875613,
   "KM3": 0.1467092517932876
  },
  "white+eff": {
   "KL2": 0.5156298722053086,
   "KM3": 0.1406561135319894
  },
  "matrix": {
   "KL2": 0.51496416424595,
   "KM3": 0.14574651651619236
  }
 },
 "calibration": {
  "beamline": [
   10.032,
   -31.263
  ],
  "internal": [
   10.017544281631437,
   -14.359230534447804
  ],
  "gain_err": 6.111494584524238e-05,
  "offset_err": 0.06226031113259549,
  "chi2_beamline": 1455.361200859084,
  "chi2_internal": 1203.7132226520246,
  "shift_ev": {
   "In La1": -12.139775623511468,
   "Ga Ka1": -3.53247418027604,
   "As Ka1": -1.6682106406969979,
   "As Kb1": 0.0383286130399938
  }
 },
 "pileup": {
  "tau_us": 0.11432649143572837,
  "tau_err_us": 0.0002385689987662396,
  "chi2_with": 1150.1356064585839,
  "chi2_without": 1282.751914034578,
  "pair_probability": 0.011044730364137306
 },
 "levels": {
  "scalar": {
   "chi2": 1331.6245050621853,
   "In": 99.0905260704631,
   "Ga": 16084.86624073747,
   "As": 33594.4559182482
  },
  "white": {
   "chi2": 1338.0496584061866,
   "In": 98.90884378291248,
   "Ga": 16084.980690502956,
   "As": 33594.2083577482
  },
  "white+eff": {
   "chi2": 1376.2321359614111,
   "In": 91.4493364660397,
   "Ga": 16073.21454260882,
   "As": 33732.33619047666
  },
  "matrix": {
   "chi2": 1204.4155517119245,
   "In": 87.19026244405757,
   "Ga": 16047.70424344483,
   "As": 33583.834560385636
  }
 },
 "escape_test": {
  "Ni_without": 30.293473844183332,
  "chi2_without": 1160.4323106659392,
  "Ni_with": 12.616251156221654,
  "chi2_with": 1201.3747168415123
 },
 "fit": {
  "chi2": 1201.3747168415123,
  "n_channels": 971,
  "n_free": 14,
  "n_lines": 39,
  "n_groups": 7,
  "noise_ev": 24.987664345312353,
  "fano": 0.16463314201748808,
  "gamma_ev": 11.79750786800023,
  "fwhm_mnka_ev": 155.54860136657263,
  "fwhm_gaka_ev": 189.68142262861986,
  "areas": {
   "In L": 87.04989362808583,
   "Ga K": 16041.273943268447,
   "As K": 33570.881286170545,
   "Cu K": 11.028476376231993,
   "Ni K": 12.616251156221654,
   "Ca K": 41.049235306474564,
   "Ar K": 9.024858778698773
  },
  "area_errors": {
   "In L": 0.10918929265671891,
   "Ga K": 1.446060765012488,
   "As K": 2.110443931819317,
   "Cu K": 0.07649324210778406,
   "Ni K": 0.08528294309743552,
   "Ca K": 0.11447004678777194,
   "Ar K": 0.06980687845026007
  },
  "resid_rms_pct": 0.32967656575815596
 },
 "quant": {
  "ratios": {
   "As": 1.0,
   "Ga": 0.5001895441397466,
   "In": 0.9678638384873605
  },
  "k": {
   "Ga K": 1.0467874226376952,
   "In L": 373.25768784803284
  },
  "enhancement": {
   "As K": 0.0003591982127868212,
   "Ga K": 0.05373913404393858,
   "In L": 0.07281086838031967
  },
  "absorption": {
   "As K": 0.8150205223736292,
   "Ga K": 0.8059122904314762,
   "In L": 0.41951964343614273
  },
  "other_layers": {
   "As K": 0.0,
   "Ga K": 0.0,
   "In L": 0.07668109663223852
  },
  "iterations": 4,
  "closure": 1.4680533826271072,
  "layer": "As1Ga0.50019In0.967864",
  "cap_In_SF_over_primary": 0.058372374376670415,
  "cap_transmission": {
   "In La1": 0.9630286233996944,
   "Ga Ka1": 0.9905718029751741,
   "As Ka1": 0.9933560894894589
  },
  "Ga_SF_by_exciter": {
   "1:As KL3": 0.0312670310538911,
   "1:As KL2": 0.016213777053839085,
   "1:As KM3": 0.003814262989379321,
   "1:As KM2": 0.001952425411047165
  },
  "In_SF_by_exciter": {
   "1:As KL3": 0.025470182576888746,
   "1:Ga KL3": 0.01662385736689907,
   "1:As KL2": 0.013212166121531557,
   "1:Ga KL2": 0.008600895953549563
  },
  "no_cap": {
   "As": 1.0,
   "Ga": 0.49997180983833056,
   "In": 1.0129612123869538
  },
  "no_matrix": {
   "Ga": 0.519530670737205,
   "In": 0.6049815493706262
  }
 },
 "sensitivity": {
  "nominal": {
   "As": 1.0,
   "Ga": 0.5001895441397466,
   "In": 0.9678638384873605
  },
  "air −2 cm": {
   "As": 1.0,
   "Ga": 0.48854827211167123,
   "In": 0.7021087503484372
  },
  "air +2 cm": {
   "As": 1.0,
   "Ga": 0.5119449020193804,
   "In": 1.328438332260447
  },
  "2θ −5°": {
   "As": 1.0,
   "Ga": 0.5029099783797266,
   "In": 1.0400199821511744
  },
  "2θ +5°": {
   "As": 1.0,
   "Ga": 0.49829652553162584,
   "In": 0.9149374942192552
  },
  "film 1.52 µm": {
   "As": 1.0,
   "Ga": 0.5005944484029073,
   "In": 0.8743941053109537
  },
  "film 2.28 µm": {
   "As": 1.0,
   "Ga": 0.500581095788884,
   "In": 1.0567209700802742
  },
  "cap 30 nm": {
   "As": 1.0,
   "Ga": 0.5001053254590383,
   "In": 0.9857436722879257
  },
  "cap 70 nm": {
   "As": 1.0,
   "Ga": 0.5002699359570141,
   "In": 0.9501904483089776
  },
  "no cap": {
   "As": 1.0,
   "Ga": 0.49997180983833056,
   "In": 1.0129612123869538
  },
  "990 hPa": {
   "As": 1.0,
   "Ga": 0.4975922511920855,
   "In": 0.9019443462570191
  },
  "source G1 (all ψ)": {
   "As": 1.0,
   "Ga": 0.477849607175387,
   "In": 0.8832123035693864
  },
  "beam offset 25 µrad": {
   "As": 1.0,
   "Ga": 0.49713667048060745,
   "In": 0.9576777700259093
  },
  "KB angles 2.5 mrad": {
   "As": 1.0,
   "Ga": 0.5065453643460621,
   "In": 0.9565856224771334
  },
  "KB angles 3.5 mrad": {
   "As": 1.0,
   "Ga": 0.48561414572532496,
   "In": 0.9329808314737668
  }
 },
 "air_for_closure_cm": 15.459592346328558,
 "cap_scan": {
  "0": {
   "As": 1.0,
   "Ga": 0.49997180983833056,
   "In": 1.0129612123869538
  },
  "100": {
   "As": 1.0,
   "Ga": 0.5003831370968626,
   "In": 0.9240605723341089
  },
  "200": {
   "As": 1.0,
   "Ga": 0.5006967069751385,
   "In": 0.8401561733109576
  },
  "300": {
   "As": 1.0,
   "Ga": 0.5009125519197837,
   "In": 0.7609766505303687
  },
  "400": {
   "As": 1.0,
   "Ga": 0.5010323228721654,
   "In": 0.6862979546629167
  },
  "500": {
   "As": 1.0,
   "Ga": 0.5010586590208476,
   "In": 0.6159086234536036
  }
 },
 "weights": {
  "neyman": {
   "mean_vs_average_pct": {
    "In L": -22.77329258133579,
    "Ga K": -0.346207350316885,
    "As K": -0.049771592700842415,
    "Cu K": 41.59415941857383,
    "Ni K": -17.519832537228297,
    "Ca K": -26.292051338335543,
    "Ar K": 72.6611072653811
   },
   "snr": {
    "In L": 7.999495377742141,
    "Ga K": 137.95131859535027,
    "As K": 204.2246506760443,
    "Cu K": 2.4869730311582385,
    "Ni K": 1.5506988143613487,
    "Ca K": 3.6374352477946212,
    "Ar K": 2.1420988117372617
   },
   "chi2_median": 1.0320314297953288,
   "ratio_in_as_median": 0.0019934901501839877
  },
  "pearson": {
   "mean_vs_average_pct": {
    "In L": -1.3194664618684349,
    "Ga K": 0.07942933237130578,
    "As K": 0.049819953202123735,
    "Cu K": -21.51834308067395,
    "Ni K": -14.638332658338026,
    "Ca K": -0.8762454795238073,
    "Ar K": -21.894000345062913
   },
   "snr": {
    "In L": 9.859490541622408,
    "Ga K": 138.61978004158792,
    "As K": 203.65718452237002,
    "Cu K": 1.3670722037705116,
    "Ni K": 1.5474781794761372,
    "Ca K": 4.349858908243224,
    "Ar K": 1.2315399657511317
   },
   "chi2_median": 1.2654834715833183,
   "ratio_in_as_median": 0.002553198739340924
  },
  "uniform": {
   "mean_vs_average_pct": {
    "In L": 4.000787724335408,
    "Ga K": 0.589643585772226,
    "As K": 0.11624283436888483,
    "Cu K": 193.91511849234476,
    "Ni K": 107.57544240826019,
    "Ca K": -4.152885326742006,
    "Ar K": 111.67083095163646
   },
   "snr": {
    "In L": 15.10241242072374,
    "Ga K": 3866.213527548413,
    "As K": 7852.880109995845,
    "Cu K": -0.24843809717165338,
    "Ni K": 1.0464225773558975,
    "Ca K": 10.413708746272631,
    "Ar K": -5.2402551099059
   },
   "chi2_median": 165.20770023980901,
   "ratio_in_as_median": 0.0019143303589070947
  },
  "pearson_iterations": 2
 },
 "resolution": {
  "window_ev": [
   8842.344713228627,
   9661.05528677137
  ],
  "window_line": "Ga K",
  "steps": [
   25
  ],
  "centroid_steps": [],
  "width_err_ev": 0.05498130040305649,
  "width_before": 87.33181948016248,
  "width_after": 94.59245340159089,
  "centroid_range_ev": 1.8429103999314975,
  "fwhm_segments": {
   "0": 182.02760368755494,
   "1": 193.87574439149637
  },
  "gamma_segments": {
   "0": 9.941041794570495,
   "1": 12.383036147141283
  },
  "chi2_segments": {
   "0": 272.59798097100213,
   "1": 947.8436616288315
  },
  "invariance": 6.772360450213455e-15,
  "change_pixel_in_row": 6,
  "change_time_s": 3037.57088637352,
  "width_change_first_pixels_pct": [
   -8.316288063626777,
   -7.973901186165006,
   -7.998207918108791,
   -7.593350555319005,
   -7.663855883494339,
   -6.837909921872506,
   -1.3671789518202513,
   0.10309046301558367
  ],
  "roi_sum_ratio_before_after": [
   0.4639350407571286,
   0.463973789551733
  ],
  "icr_before_after_kcps": [
   97.65486503164091,
   96.13908932123684
  ],
  "modes": {
   "none": {
    "step_pct": -1.2557584449641723,
    "spread_pct": 1.179249735343307,
    "chi2_median": 1.2654834715833183,
    "chi2_p5_p95": [
     1.160283052629412,
     1.6220366375830935
    ]
   },
   "segments": {
    "step_pct": 0.0920607019423425,
    "spread_pct": 1.0236485563829243,
    "chi2_median": 1.1743750469951795,
    "chi2_p5_p95": [
     1.070220378640667,
     1.486841685115227
    ]
   },
   "linear": {
    "step_pct": -0.2142677826908801,
    "spread_pct": 1.0281022231217238,
    "chi2_median": 1.1877099997831928,
    "chi2_p5_p95": [
     1.0643348895614049,
     1.4763059652892399
    ]
   },
   "both": {
    "step_pct": 0.11043650062603216,
    "spread_pct": 1.0244094735513403,
    "chi2_median": 1.1721524206781817,
    "chi2_p5_p95": [
     1.0690615469300107,
     1.4753027081596906
    ]
   }
  }
 },
 "maps": {
  "x_median": 0.500171643705349,
  "x_spread": 0.00512380570213505,
  "x_stat": 0.004728396423557327,
  "x_excess": 0.001973740645303209,
  "x_none_median": 0.5004543224296698,
  "x_none_spread": 0.005901606272766021,
  "x_excess_none": 0.0032753440966399564,
  "snr": {
   "In L": 9.896484188592593,
   "Ga K": 138.576323610665,
   "As K": 203.21026277242166,
   "Cu K": 1.3992342130908786,
   "Ni K": 1.5565092096259656,
   "Ca K": 4.356133153686453,
   "Ar K": 1.3313812970919987
  }
 },
 "refills": [
  {
   "pixel": 251,
   "row": 3,
   "col": 8,
   "time_s": 469.9496304988861,
   "monitor_jump_pct": 17.91077819270692,
   "raw_rate_jump_pct": 15.361037182209113,
   "ga_area_step_pct": -1.9169734871271715,
   "as_area_step_pct": -1.8261064860776277,
   "ratio_step_pct": -0.09222416789730348
  },
  {
   "pixel": 2685,
   "row": 33,
   "col": 12,
   "time_s": 4075.154909133911,
   "monitor_jump_pct": 17.620318547878444,
   "raw_rate_jump_pct": 15.14310934687959,
   "ga_area_step_pct": -1.8865496583751251,
   "as_area_step_pct": -1.8113094869230184,
   "ratio_step_pct": -0.07624497629027394
  },
  {
   "pixel": 5157,
   "row": 63,
   "col": 54,
   "time_s": 7670.760704755783,
   "monitor_jump_pct": 17.962498538835113,
   "raw_rate_jump_pct": 14.379727092735738,
   "ga_area_step_pct": -2.7879033452363533,
   "as_area_step_pct": -2.6497608960212027,
   "ratio_step_pct": -0.14282245987136122
  }
 ],
 "runtime_s": 338.22411274909973
}
